Repository: Murad1645/Zno_meta_analysis

# Validation-aware meta-analysis of doped-ZnO photocatalysts

Data and code accompanying:

> [Author names]. **Between-laboratory variation can exceed dopant effects: a
> validation-aware meta-analysis of literature-derived ZnO photocatalysts for
> hydrogen production.** *Digital Discovery* (2026, submitted).

This repository contains the curated dataset, the computed effect sizes, and
the complete analysis code used to produce every statistic and figure in the
manuscript and its supplementary information.

## Summary

Single-cation doping of ZnO improves photocatalytic hydrogen evolution by a
pooled 7.7\u00d7 (95% CI 3.8\u201315.4), but reported rates for nominally identical
undoped ZnO differ 1405-fold between laboratories, and knowing which study a
measurement came from fixes 98% of the information about which dopant was
used. Ranking dopants by absolute rate is therefore misleading; this
repository reproduces the within-study meta-analysis, the confounding
diagnostics, and the random-vs-study-level cross-validation ladder (7 model
families) that establish this.

## Repository contents

```
.
├── README.md                    <- this file
├── LICENSE                      <- MIT licence (code)
├── requirements.txt             <- exact package versions used
├── data/
│   └── ZnO_dataset_final.csv    <- curated dataset (59 measurements, 11 studies, 10 dopants)
├── results/                     <- pre-computed outputs (regenerated by the scripts below)
│   ├── effect_sizes.csv         <- 43 within-study effect sizes (lnRR, EF)
│   └── leakage_table.csv        <- 7-model x 3-scheme validation-ladder results (Table 2)
├── code/
│   ├── zno_meta_analysis.py     <- core pipeline: effect sizes, random-effects
│   │                                model (Table 1, Fig. 4), baseline heterogeneity
│   │                                (Fig. 3), single-model leakage ladder (Fig. 6a),
│   │                                ranking flip (Fig. 5), commonality analysis and
│   │                                moderators (Fig. 7)
│   ├── multialgo_leakage.py     <- 7-model-family validation ladder (Fig. 6b, Table 2)
│   ├── new_figures.py           <- workflow schematic and study-dopant confounding
│   │                                network (Fig. 1, Fig. 2)
│   └── prisma_diagram.py        <- PRISMA study-selection flow diagram (Fig. S1)
└── figures/                     <- output folder populated by the scripts above
```

## Reproducing the results

```bash
git clone <this-repository-url>
cd <repository-name>
pip install -r requirements.txt

cd code
python3 zno_meta_analysis.py      # Table 1, Figs 3-5, 7; effect_sizes.csv
python3 multialgo_leakage.py      # Table 2, Fig 6b
python3 new_figures.py            # Fig 1, Fig 2
python3 prisma_diagram.py         # Fig S1
```

Each script reads `data/ZnO_dataset_final.csv` and writes its figures to
`figures/`. All analyses use a fixed random seed (42) and the package
versions pinned in `requirements.txt`; running the scripts reproduces every
number reported in the manuscript exactly.

## Dataset

`data/ZnO_dataset_final.csv` — 59 measurements from 11 primary studies
covering 10 single-cation ZnO dopants (Ag, Ca, Ce, Co, Cu, Eu, Lu, Na, Ni,
Sr). Columns are documented in the manuscript's Methods (Section 2.2) and
Supplementary Table S1 (study characteristics, with DOIs). Two curation
corrections are already applied and documented: an inverted sign in one
electronegativity-mismatch entry (Ca) was corrected, and two records
originally logged as separate studies were identified as the same
publication and merged.

`results/effect_sizes.csv` — the 43 within-study effect sizes (log response
ratio and enhancement factor) computed from the dataset above; this is the
direct input to the meta-analysis and corresponds to Supplementary Table S2.

## Software environment

| Package | Version |
|---|---|
| Python | 3.12 |
| NumPy | 2.4 |
| SciPy | 1.17 |
| pandas | 3.0 |
| scikit-learn | 1.8 |
| Matplotlib | 3.10 |

See `requirements.txt` for exact pinned versions, and Supplementary Table S3
for full model hyperparameters.

## Citation

If you use this dataset or code, please cite the paper above and this
repository's Zenodo archive:

```
[Author names] (2026). Data and code for "Between-laboratory variation can
exceed dopant effects: a validation-aware meta-analysis of literature-derived
ZnO photocatalysts for hydrogen production." Zenodo. https://doi.org/[DOI]
```

File: results/effect_sizes.csv
Paper_ID,DOI,Publication_Year,First_Author,Source_Title,Dopant,Bandgap,Doping_Conc_wt_pct,Calcination_Annealing_Temp_C,H2_Rate_umol_h_g,Reaction_Type,Synthesis_Group,Reaction_Temp_C,Avg_Wavelength_nm,pH,Radius_Mismatch,Electronegativity_Mismatch,Charge_Mismatch,Atomic_Weight,Is_Baseline_Row,b1,b2,baseline,EF,lnRR
2,10.1039/C6DT02155G,2016,Z. Wu,Synthesis of Na doped ZnO Hollow Spheres with Improving Photocatalytic Activity for Hydrogen Production,Na,3.31,0.07,400,400.0,Photocatalytic_H2,Aqueous/Water-Based,4,350,7,0.25,0.72,-1,22.99,False,26.7,26.7,26.7,14.981273408239701,2.7068009817017784
2,10.1039/C6DT02155G,2016,Z. Wu,Synthesis of Na doped ZnO Hollow Spheres with Improving Photocatalytic Activity for Hydrogen Production,Na,3.2,0.25,400,1380.0,Photocatalytic_H2,Aqueous/Water-Based,4,350,7,0.25,0.72,-1,22.99,False,26.7,26.7,26.7,51.68539325842697,3.945175212745047
2,10.1039/C6DT02155G,2016,Z. Wu,Synthesis of Na doped ZnO Hollow Spheres with Improving Photocatalytic Activity for Hydrogen Production,Na,3.37,0.71,400,750.0,Photocatalytic_H2,Aqueous/Water-Based,4,350,7,0.25,0.72,-1,22.99,False,26.7,26.7,26.7,28.08988764044944,3.3354096411241523
2,10.1039/C6DT02155G,2016,Z. Wu,Synthesis of Na doped ZnO Hollow Spheres with Improving Photocatalytic Activity for Hydrogen Production,Na,3.45,1.44,400,450.0,Photocatalytic_H2,Aqueous/Water-Based,4,350,7,0.25,0.72,-1,22.99,False,26.7,26.7,26.7,16.853932584269664,2.824584017358162
40,10.1007/s40243-021-00199-5,2021,A. B. Patil,Efficient photocatalytic hydrogen production over Ce/ZnO from aqueous methanol solution,Ce,3.05,4.1,600,43.0,Photocatalytic_H2,Sol-Gel/Wet Chemistry,25,365,7,0.27,0.53,1,140.12,False,,1.2,1.2,35.833333333333336,3.578878558899608
54,10.1021/acsomega.3c01262,2023,I. Ahmad,Testing of Sr-Doped ZnO/CNT Photocatalysts for Hydrogen Evolution from Water Splitting under Atmospheric Dielectric Barrier Plasma Exposure,Sr,3.3,10.0,400,695.0,Plasma-Assisted Water Splitting,Sol-Gel/Wet Chemistry,25,300,7,0.44,0.7,0,87.62,False,56.0,56.0,56.0,12.410714285714286,2.518560154829643
54,10.1021/acsomega.3c01262,2023,I. Ahmad,Testing of Sr-Doped ZnO/CNT Photocatalysts for Hydrogen Evolution from Water Splitting under Atmospheric Dielectric Barrier Plasma Exposure,Sr,3.3,20.0,400,901.0,Plasma-Assisted Water Splitting,Sol-Gel/Wet Chemistry,25,300,7,0.44,0.7,0,87.62,False,56.0,56.0,56.0,16.089285714285715,2.778153566873189
54,10.1021/acsomega.3c01262,2023,I. Ahmad,Testing of Sr-Doped ZnO/CNT Photocatalysts for Hydrogen Evolution from Water Splitting under Atmospheric Dielectric Barrier Plasma Exposure,Sr,3.3,25.0,400,1150.0,Plasma-Assisted Water Splitting,Sol-Gel/Wet Chemistry,25,300,7,0.44,0.7,0,87.62,False,56.0,56.0,56.0,20.535714285714285,3.0221655306221464
4,10.1016/j.matchemphys.2006.11.012,2007,K. G. Kanade,Self-assembled aligned Cu doped ZnO nanoparticles for photocatalytic hydrogen production under visible light irradiation,Cu,3.1,1.0,450,2944.6,H2S splitting,Alcohol-Based Solvent,25,560,12,0.03,0.25,0,63.55,False,1686.1333333333332,1708.6000000000001,1686.1333333333332,1.7463624861616323,0.5575350453550145
4,10.1016/j.matchemphys.2006.11.012,2007,K. G. Kanade,Self-assembled aligned Cu doped ZnO nanoparticles for photocatalytic hydrogen production under visible light irradiation,Cu,3.1,1.5,450,3212.2,H2S splitting,Alcohol-Based Solvent,25,560,12,0.03,0.25,0,63.55,False,1686.1333333333332,1708.6000000000001,1686.1333333333332,1.9050687964573778,0.6445181215525031
4,10.1016/j.matchemphys.2006.11.012,2007,K. G. Kanade,Self-assembled aligned Cu doped ZnO nanoparticles for photocatalytic hydrogen production under visible light irradiation,Cu,3.1,1.0,450,3479.8,H2S splitting,Alcohol-Based Solvent,25,560,12,0.03,0.25,0,63.55,False,1686.1333333333332,1708.6000000000001,1686.1333333333332,2.063775106753124,0.7245368817763223
4,10.1016/j.matchemphys.2006.11.012,2007,K. G. Kanade,Self-assembled aligned Cu doped ZnO nanoparticles for photocatalytic hydrogen production under visible light irradiation,Cu,3.1,1.5,450,3506.8,H2S splitting,Aqueous/Water-Based,25,560,12,0.03,0.25,0,63.55,False,1731.0666666666666,1708.6000000000001,1731.0666666666666,2.0258029731186937,0.7059661518964419
4,10.1016/j.matchemphys.2006.11.012,2007,K. G. Kanade,Self-assembled aligned Cu doped ZnO nanoparticles for photocatalytic hydrogen production under visible light irradiation,Cu,3.1,1.5,450,3863.6,H2S splitting,Alcohol-Based Solvent,25,560,12,0.03,0.25,0,63.55,False,1686.1333333333332,1708.6000000000001,1686.1333333333332,2.291396489008382,0.8291614522288471
4,10.1016/j.matchemphys.2006.11.012,2007,K. G. Kanade,Self-assembled aligned Cu doped ZnO nanoparticles for photocatalytic hydrogen production under visible light irradiation,Cu,3.1,1.0,450,3417.4,H2S splitting,Alcohol-Based Solvent,25,560,12,0.03,0.25,0,63.55,False,1686.1333333333332,1708.6000000000001,1686.1333333333332,2.0267673572671203,0.7064420889378794
5,10.3390/app9132741,2019,V. Vaiano,Photocatalytic Hydrogen Production from Glycerol Aqueous Solution Using Cu-Doped ZnO under Visible Light Irradiation,Cu,2.92,0.84,600,696.7,Photoreforming,Precipitation Method,25,560,6,0.03,0.25,0,63.55,False,102.0,102.0,102.0,6.830392156862746,1.9213820887518023
5,10.3390/app9132741,2019,V. Vaiano,Photocatalytic Hydrogen Production from Glycerol Aqueous Solution Using Cu-Doped ZnO under Visible Light Irradiation,Cu,3.02,0.42,600,350.0,Photoreforming,Precipitation Method,25,560,6,0.03,0.25,0,63.55,False,102.0,102.0,102.0,3.4313725490196076,1.2329603411991883
5,10.3390/app9132741,2019,V. Vaiano,Photocatalytic Hydrogen Production from Glycerol Aqueous Solution Using Cu-Doped ZnO under Visible Light Irradiation,Cu,2.94,1.7,600,333.33,Photoreforming,Precipitation Method,25,560,6,0.03,0.25,0,63.55,False,102.0,102.0,102.0,3.267941176470588,1.1841601769797558
5,10.3390/app9132741,2019,V. Vaiano,Photocatalytic Hydrogen Production from Glycerol Aqueous Solution Using Cu-Doped ZnO under Visible Light Irradiation,Cu,2.91,3.4,600,133.33,Photoreforming,Precipitation Method,25,560,6,0.03,0.25,0,63.55,False,102.0,102.0,102.0,1.3071568627450982,0.2678544448430962
7,10.1016/j.ijhydene.2017.08.135,2017,N. S. Gultom,"Enhanced photocatalytic hydrogen production of noble-metal free Ni-doped Zn(O,S) in ethanol solution",Ni,3.21,0.89,500,240.5,Photoreforming,Sol-Gel/Wet Chemistry,25,365,9,0.05,0.26,0,58.69,False,145.2,145.2,145.2,1.6563360881542701,0.5046079871551202
7,10.1016/j.ijhydene.2017.08.135,2017,N. S. Gultom,"Enhanced photocatalytic hydrogen production of noble-metal free Ni-doped Zn(O,S) in ethanol solution",Ni,3.14,2.68,500,445.8,Photoreforming,Sol-Gel/Wet Chemistry,25,365,10,0.05,0.26,0,58.69,False,145.2,145.2,145.2,3.0702479338842976,1.1217583185610729
7,10.1016/j.ijhydene.2017.08.135,2017,N. S. Gultom,"Enhanced photocatalytic hydrogen production of noble-metal free Ni-doped Zn(O,S) in ethanol solution",Ni,1.18,4.5,500,310.2,Photoreforming,Sol-Gel/Wet Chemistry,25,365,11,0.05,0.26,0,58.69,False,145.2,145.2,145.2,2.1363636363636362,0.7591051483517427
15,10.1007/s42452-019-0331-9,2019,I. Ahmad,The excellent photocatalytic performances of silver doped ZnO nanoparticles for hydrogen evolution,Ag,3.32,1.32,700,256.0,Photocatalytic_H2,Combustion Method,25,550,7,0.4,0.28,-1,107.87,False,15.0,15.0,15.0,17.066666666666666,2.8371272433773522
15,10.1007/s42452-019-0331-9,2019,I. Ahmad,The excellent photocatalytic performances of silver doped ZnO nanoparticles for hydrogen evolution,Ag,3.31,2.63,700,478.0,Photocatalytic_H2,Combustion Method,25,550,7,0.4,0.28,-1,107.87,False,15.0,15.0,15.0,31.866666666666667,3.461560531389246
15,10.1007/s42452-019-0331-9,2019,I. Ahmad,The excellent photocatalytic performances of silver doped ZnO nanoparticles for hydrogen evolution,Ag,3.3,5.23,700,696.0,Photocatalytic_H2,Combustion Method,25,550,7,0.4,0.28,-1,107.87,False,15.0,15.0,15.0,46.4,3.8372994592322094
15,10.1007/s42452-019-0331-9,2019,I. Ahmad,The excellent photocatalytic performances of silver doped ZnO nanoparticles for hydrogen evolution,Ag,3.27,7.801,700,805.0,Photocatalytic_H2,Combustion Method,25,550,7,0.4,0.28,-1,107.87,False,15.0,15.0,15.0,53.666666666666664,3.982792076316353
15,10.1007/s42452-019-0331-9,2019,I. Ahmad,The excellent photocatalytic performances of silver doped ZnO nanoparticles for hydrogen evolution,Ag,3.29,10.33,700,713.0,Photocatalytic_H2,Combustion Method,25,550,7,0.4,0.28,-1,107.87,False,15.0,15.0,15.0,47.53333333333333,3.861431219312086
40,10.1007/s40243-021-00199-5,2021,A. B. Patil,Efficient photocatalytic hydrogen production over Ce/ZnO from aqueous methanol solution,Ce,3.12,0.86,600,17.0,Photocatalytic_H2,Mechanochemical Method,27,420,7,0.27,0.53,1,140.12,False,1.2,1.2,1.2,14.166666666666668,2.6508917872622617
40,10.1007/s40243-021-00199-5,2021,A. B. Patil,Efficient photocatalytic hydrogen production over Ce/ZnO from aqueous methanol solution,Ce,3.09,1.7,600,29.0,Photocatalytic_H2,Mechanochemical Method,27,420,7,0.27,0.53,1,140.12,False,1.2,1.2,1.2,24.166666666666668,3.1849742731925192
40,10.1007/s40243-021-00199-5,2021,A. B. Patil,Efficient photocatalytic hydrogen production over Ce/ZnO from aqueous methanol solution,Ce,3.05,3.3,600,43.0,Photocatalytic_H2,Mechanochemical Method,27,420,7,0.27,0.53,1,140.12,False,1.2,1.2,1.2,35.833333333333336,3.578878558899608
40,10.1007/s40243-021-00199-5,2021,A. B. Patil,Efficient photocatalytic hydrogen production over Ce/ZnO from aqueous methanol solution,Ce,3.01,5.0,600,38.0,Photocatalytic_H2,Mechanochemical Method,27,420,7,0.27,0.53,1,140.12,False,1.2,1.2,1.2,31.666666666666668,3.455264602932431
40,10.1007/s40243-021-00199-5,2021,A. B. Patil,Efficient photocatalytic hydrogen production over Ce/ZnO from aqueous methanol solution,Ce,3.05,3.3,500,17.0,Photocatalytic_H2,Mechanochemical Method,27,420,7,0.27,0.53,1,140.12,False,1.2,1.2,1.2,14.166666666666668,2.6508917872622617
40,10.1007/s40243-021-00199-5,2021,A. B. Patil,Efficient photocatalytic hydrogen production over Ce/ZnO from aqueous methanol solution,Ce,3.05,3.3,700,14.0,Photocatalytic_H2,Mechanochemical Method,27,420,7,0.27,0.53,1,140.12,False,1.2,1.2,1.2,11.666666666666668,2.456735772821304
23,10.1016/j.jpowsour.2015.08.027,2015,P. P. Patel,Nitrogen and cobalt co-doped zinc oxide nanowires - Viable photoanodes for hydrogen generation via photoelectrochemical water splitting,Co,2.98,3.6,400,2418.0,PEC Water Splitting,Hydrothermal Method,25,550,7,0.02,0.23,0,58.93,False,595.0,595.0,595.0,4.063865546218487,1.402134625629108
23,10.1016/j.jpowsour.2015.08.027,2015,P. P. Patel,Nitrogen and cobalt co-doped zinc oxide nanowires - Viable photoanodes for hydrogen generation via photoelectrochemical water splitting,Co,2.92,7.3,400,1395.0,PEC Water Splitting,Hydrothermal Method,25,550,7,0.02,0.23,0,58.93,False,595.0,595.0,595.0,2.3445378151260505,0.8520882887098363
34,10.1016/j.ijhydene.2021.05.164,2021,I. Ahmad,Boosted hydrogen evolution activity from Sr doped ZnO/CNTs nanocomposite as visible light driven photocatalyst,Sr,3.22,1.0,640,196.0,Photoreforming,Sol-Gel/Wet Chemistry,7,610,9,0.44,0.7,0,87.62,False,81.0,81.0,81.0,2.419753086419753,0.8836655045580785
34,10.1016/j.ijhydene.2021.05.164,2021,I. Ahmad,Boosted hydrogen evolution activity from Sr doped ZnO/CNTs nanocomposite as visible light driven photocatalyst,Sr,3.21,3.0,640,312.0,Photoreforming,Sol-Gel/Wet Chemistry,7,610,9,0.44,0.7,0,87.62,False,81.0,81.0,81.0,3.8518518518518516,1.3485540331370436
34,10.1016/j.ijhydene.2021.05.164,2021,I. Ahmad,Boosted hydrogen evolution activity from Sr doped ZnO/CNTs nanocomposite as visible light driven photocatalyst,Sr,3.2,5.0,640,445.0,Photoreforming,Sol-Gel/Wet Chemistry,7,610,9,0.44,0.7,0,87.62,False,81.0,81.0,81.0,5.493827160493828,1.7036251274938015
49,10.1016/j.mssp.2019.104748,2020,I. Ahmad,The investigation of hydrogen evolution using Ca doped ZnO catalysts under visible light illumination,Ca,3.2,0.247,700,174.72,Photocatalytic_H2,Sol-Gel/Wet Chemistry,25,560,7,0.25,0.65,0,40.07,False,34.74,34.74,34.74,5.029360967184801,1.6152929317435814
49,10.1016/j.mssp.2019.104748,2020,I. Ahmad,The investigation of hydrogen evolution using Ca doped ZnO catalysts under visible light illumination,Ca,3.15,0.495,700,222.42,Photocatalytic_H2,Sol-Gel/Wet Chemistry,25,560,7,0.25,0.65,0,40.07,False,34.74,34.74,34.74,6.402417962003454,1.8566757255777369
49,10.1016/j.mssp.2019.104748,2020,I. Ahmad,The investigation of hydrogen evolution using Ca doped ZnO catalysts under visible light illumination,Ca,3.11,0.744,700,627.38,Photocatalytic_H2,Sol-Gel/Wet Chemistry,25,560,7,0.25,0.65,0,40.07,False,34.74,34.74,34.74,18.05929763960852,2.8936606568454635
49,10.1016/j.mssp.2019.104748,2020,I. Ahmad,The investigation of hydrogen evolution using Ca doped ZnO catalysts under visible light illumination,Ca,3.05,1.05,700,1639.5,Photocatalytic_H2,Sol-Gel/Wet Chemistry,25,560,7,0.25,0.65,0,40.07,False,34.74,34.74,34.74,47.19343696027634,3.854254835471744
49,10.1016/j.mssp.2019.104748,2020,I. Ahmad,The investigation of hydrogen evolution using Ca doped ZnO catalysts under visible light illumination,Ca,3.09,2.527,700,1372.86,Photocatalytic_H2,Sol-Gel/Wet Chemistry,25,560,7,0.25,0.65,0,40.07,False,34.74,34.74,34.74,39.5181347150259,3.676759673259353
49,10.1016/j.mssp.2019.104748,2020,I. Ahmad,The investigation of hydrogen evolution using Ca doped ZnO catalysts under visible light illumination,Eu,3.13,15.47,200,168.7,Photocatalytic_H2,Hydrothermal Method,25,420,7,0.21,0.45,1,151.96,False,,34.74,34.74,4.856073690270581,1.5802302287389636
